Repository: cschstuff-cmyk/EIM-406

File: appendix-ElectrochemicalAnalysis/index.html
Electrochemical Analysis

My Webpage with References

Back

Electrochemical Analysis

To upper-bound the extent of titanium dissolution during electroporation, we modelled the anode as a 0.5 mm-radius titanium disk immersed in a cylindrical RPMI-1640 domain of radius 6 mm and height 3 mm. Titanium operated within its passive electrochemical regime under near-neutral buffered conditions, allowing dissolution to be approximated by a constant passive current density jpass. Published values for passivated Ti surfaces in aqueous media typically lie within 10−7–10−6 A cm−2; we adopted the conservative upper bound of 10−6 A cm−2.

The geometric surface area of the electrode is

Ae = π re2 = π (0.05 cm)2 = 7.85 × 10−3 cm2

yielding a total anodic current of

I = jpass Ae = (10−6 A cm−2)(7.85 × 10−3 cm2) = 7.85 × 10−9 A

Titanium dissolution proceeds through the four-electron oxidation reaction:

Ti → Ti4+ + 4e−

so that the molar dissolution rate obeys Faraday's law,

ṅTi = I / zF

with charge number z = 4 and Faraday constant F = 96485 C mol−1. Over a 120-s pulsing cycle (40 V, 500 Hz), the total charge passed is

Q = It = (7.85 × 10−9 A)(120 s) = 9.42 × 10−7 C

corresponding to only

nTi = Q / zF = (9.42 × 10−7) / (4 × 96485) = 2.4 × 10−12 mol of Ti4+

The surrounding RPMI volume is

V = π R2 h = π (0.6 cm)2(0.3 cm) = 3.39 × 10−4 L

then yields a maximal bulk concentration of

CTi = nTi / V = (2.4 × 10−12 mol) / (3.39 × 10−4 L) = 7.2 × 10−9 M

Even under this intentionally conservative model—continuous passive current, full mixing, and no
  re-precipitation of hydrolysed Ti(IV) species—the predicted titanium concentration remains in the
  single-digit nanomolar range. Such levels are several orders of magnitude below physiological ion
  strengths in RPMI-1640 and are unlikely to exert measurable cytotoxic or functional effects on
  Jurkat or primary human T cells. The actual effects could be even lower since here we 
  assume 100% electrolysis on Titanium, however in reality, water usually 
  overwhelmingly wins over titanium dissolution under near-neutral biological 
  conditions [21].
